Repository: Kaan-Boop/ceramic-material-intelligence

# Ceramic Glaze Lab

Ceramic Material Intelligence Platform — M2 veri altyapısı ve ilk araştırma koleksiyonu

Durum: M1 tamamlandı. **M2 veri altyapısı ve ilk açık veri edinimi çalışıyor; gerçek motor referans seti eksik olduğundan M2 bütünüyle tamamlanmış sayılmıyor.** Web uygulaması ve kimya motoru henüz yok.

Amaç: seramik reçetelerini kaynaklı kimyasal hesaplara ve gerçek deney sonuçlarına bağlayan responsive araştırma uygulaması geliştirmek.

## Buradan başlayın

Yeni: [Sır–bünye fizik mimarisi ve çalışan termal araştırma prototipi](docs/PHYSICS_RESEARCH.md). Yerel Python CLI serbest büzülme farkı ve OAT duyarlılık üretir; örnekler sentetik, gerilme/çatlama olasılığı/kimyasal reaksiyon çözümü yoktur. M2 yanında izole araştırmadır; kimya motoru veya web MVP'si değildir.

Yeni: [23 kaynaklık arşiv ve fizibilite PDF'sinin kabul incelemesi](docs/SOURCE_REVIEW_2026-09-20.md). Bu inceleme yeni veri import'u veya M3 başlangıcı değildir.

1. [M2 ikinci edinme raporu](docs/M2_BATCH2_REPORT.md), [ilk teslim](docs/M2_REPORT.md), [indirilen kaynaklar](docs/DATA_ACQUISITION.md), [veri kalitesi](docs/DATA_QUALITY.md)
2. [Kararlar ve açık sorular](docs/DECISIONS.md)
3. [Mimari](docs/ARCHITECTURE.md)
4. [Bilimsel hesaplama sözleşmesi](docs/CHEMISTRY_ENGINE.md)
5. [Veri modeli](docs/DATA_MODEL.md)
6. [Yol haritası](docs/ROADMAP.md)

## Tasarım belgeleri

| Belge | Kapsam |
|---|---|
| [PROJECT_SPEC](docs/PROJECT_SPEC.md) | Master Prompt v2'den türetilen kapsam ve yürütme sözleşmesi |
| [ARCHITECTURE](docs/ARCHITECTURE.md) | Stack, bileşen sınırları, dağıtım ve offline yaklaşımı |
| [DATA_MODEL](docs/DATA_MODEL.md) | PK/FK ilişkileri, sürümler, invariants |
| [CHEMISTRY_ENGINE](docs/CHEMISTRY_ENGINE.md) | Base, additions, baz, oksit, mol, UMF, oranlar |
| [FIRING_ENGINE](docs/FIRING_ENGINE.md) | Cone, plan ve gerçek pişirim ayrımı |
| [DATA_SOURCES](docs/DATA_SOURCES.md) | Kaynak envanteri, erişim ve açık araştırmalar |
| [LICENSES](docs/LICENSES.md) | Haklar, kaynak kökeni, yayın/training filtreleri |
| [IMPORT_PIPELINE](docs/IMPORT_PIPELINE.md) | ETL, karantina ve import sayımları |
| [API](docs/API.md) | Önerilen HTTP/domain sözleşmesi |
| [VALIDATION](docs/VALIDATION.md) | Bilimsel golden cases ve test kabul kapıları |
| [PRODUCT_UX](docs/PRODUCT_UX.md) | Kullanıcı akışı ve bilgi etiketleri |
| [SIMULATION](docs/SIMULATION.md) | Senaryo ve optimizasyon sınırları |
| [PREDICTION_ENGINE](docs/PREDICTION_ENGINE.md) | Gelecekteki ML/AI doğrulama kapıları |
| [ROADMAP](docs/ROADMAP.md) | M1–M8 teslimleri ve kapsam |
| [REQUIREMENTS](docs/REQUIREMENTS.md) | Gereksinim–belge–kabul kontrolü eşleştirmesi |

## Kurulum ve geliştirme

M2 intake/edinme altyapısı Python 3.12 standart kütüphanesini kullanır. XLSX kaynaklarını salt okunur profillemek için ayrıca `requirements-research.txt` içindeki openpyxl 3.1.5 gerekir. Bu ortamda Python 3.12.14 ve openpyxl 3.1.5 ile çalıştırıldı; yeni paket yüklenmedi.

```sh
python -m unittest discover -s tests -v
python -m research.thermal data/fixtures/thermal-synthetic.json
python -m pipelines.ingestion.materials validate data/fixtures/synthetic-materials.json --rights data/fixtures/synthetic-rights.json --purpose INTERNAL_VALIDATION
python -m pipelines.ingestion.materials import data/fixtures/synthetic-materials.json --rights data/fixtures/synthetic-rights.json --purpose INTERNAL_VALIDATION --storage storage/intake
```

Komutlar proje kökünde çalıştırılır. Sistemde `python` yoksa kurulu Python 3.12 executable'ının tam yolu kullanılmalıdır. Ağ üzerinden veri almak ayrı ve bilinçli bir işlemdir; [IMPORT_PIPELINE](docs/IMPORT_PIPELINE.md) komut ve sınırları açıklar.

Planlanan stack: Next.js/React/TypeScript, FastAPI/Pydantic, bağımsız Python `ceramic_engine`, PostgreSQL/SQLAlchemy/Alembic. Sürümler implementasyon başlangıcında destek ve bağımlılık uyumuna göre sabitlenecek; henüz lockfile yok.

Docker, API, database setup ve migration henüz yok. PostgreSQL kalıcılığı M5; ilk web prototipi M4'tür. Mevcut çalışır sistem dosya tabanlı intake, araştırma koleksiyonu araçları ve izole termal araştırma CLI'ıdır.

## Testler

Toplam 69 test: M2'de 48 test; hak kapısı, baz/LOI kontrolleri, tekrar import, bozuk arşiv, atomik yayın, negatif değer, birim dönüşümü, aralık, yönlendirme, sertifika kökeni ve belirsizlik türü kontrolü. Termal araştırmada 21 test; elle hesap, parçalı integral, ölçekleme, kapsam/birim kontrolleri, duyarlılık, replay ve CLI dosya koruması. Bunlar UMF motoru veya fiziksel seramik doğrulaması değildir. M3'te kimya/golden/property, M4'te E2E, M5'te PostgreSQL integration/replay testleri uygulanacak.

## Veri ve lisans

`contracts/examples/` altındaki kimlikler ve içerik **sentetik sözleşme örnekleridir**. Gerçek üretici analizi, gerçek deney veya yürütülmüş API cevabı değildir.

Altı kaynaktan 29 kaynak/dosya/içerik kaydı (1.316.468 byte) yerel `storage/research/` altında saklandı.

File: data/reference/conte-2018-viscosity-staging.json (part 1 of 12)
{
  "schema_version": "conte-s3-s4-transcription-v1",
  "source": {
    "doi": "10.3390/ma11122475",
    "source_id": "stoneware-melt-2018-supplement",
    "authors": "Sonia Conte; Chiara Zanelli; Matteo Ardit; Giuseppe Cruciani; Michele Dondi",
    "pdf_sha256": "43fb9ce2b12683b1563978a315f44da45a2e28e784f41b059be9f28e5308f0ce",
    "license": "CC-BY-4.0",
    "license_basis": "Parent JATS links supplement; see melt-evidence-review-2026-09-27.json",
    "acquisition_manifest": "data/manifests/melt-evidence-2026-09-21-batch2.json",
    "retrieval_date": "2026-09-21"
  },
  "transcription": {
    "version": "conte-s3-s4-transcription-v1",
    "review_date": "2026-09-27",
    "parser_sha256": "e7c5f34abc8499710392ab71cc77adda4145a18dde201f1509b648f8fbeb62c2",
    "pdfplumber_version": "0.11.9",
    "visual_review_physical_pages": [
      3,
      4,
      5,
      6
    ],
    "numeric_rows_cross_checked_with_pypdf": true,
    "independent_second_reviewer": false,
    "original_measurement_references_checked": false
  },
  "status": "RESEARCH_QUARANTINE",
  "core_engine_eligible": false,
  "product_release_approved": false,
  "training_enabled": false,
  "limitations": [
    "S3 unit and analysis basis are unresolved; no material analysis promoted.",
    "Model columns are transcribed predictions, not locally recomputed results.",
    "Original references 32-36 and calibration overlap require review.",
    "No independent validation of NBS 710 or real clay-glaze wetting.",
    "Rows are temperatures within sample families, not independent experiments."
  ],
  "counts": {
    "compositions": 10,
    "temperature_rows": 185,
    "reported_experimental_values": 185,
    "reported_model_values": 370,
    "by_sample": {
      "IGC": 18,
      "MNV": 18,
      "MST": 21,
      "CI_OF": 20,
      "MDV": 17,
      "G.2000": 22,
      "AMS-B1": 11,
      "AMS-D1": 14,
      "Trachyte": 24,
      "Phonolite": 20
    }
  },
  "compositions": [
    {
      "sample_id": "IGC",
      "reference_in_parent": 33,
      "source_locator": {
        "table": "S3",
        "physical_page": 3,
        "row": 1
      },
      "evidence_kind": "OBSERVED",
      "method_kind": "EMPIRICAL",
      "qualifier": "REPORTED",
      "unit": null,
      "analysis_basis": "UNKNOWN",
      "unit_status": "NOT_EXPLICIT_IN_TABLE_HEADER_OR_CAPTION",
      "composition": {
        "SiO2": {
          "raw_text": "60.7",
          "value": 60.7,
          "missing_reason": null,
          "bbox_pdf_points": [
            152.78,
            441.959,
            170.33,
            451.919
          ]
        },
        "TiO2": {
          "raw_text": "0.3",
          "value": 0.3,
          "missing_reason": null,
          "bbox_pdf_points": [
            187.22,
            441.959,
            199.74,
            451.919
          ]
        },
        "Al2O3": {
          "raw_text": "19.2",
          "value": 19.2,
          "missing_reason": null,
          "bbox_pdf_points": [
            218.93,
            441.959,
            236.48,
            451.919
          ]
        },
        "FeO": {
          "raw_text": "3.4",
          "value": 3.4,
          "missing_reason": null,
          "bbox_pdf_points": [
            254.45,
            441.959,
            266.97,
            451.919
          ]
        },
        "MgO": {
          "raw_text": "0.3",
          "value": 0.3,
          "missing_reason": null,
          "bbox_pdf_points": [
            286.61,
            441.959,
            299.13,
            451.919
          ]
        },
        "CaO": {
          "raw_text": "2.1",
          "value": 2.1,
          "missing_reason": null,
          "bbox_pdf_points": [
            319.73,
            441.959,
            332.25,
            451.919
          ]
        },
        "Na2O": {
          "raw_text": "5.3",
          "value": 5.3,
          "missing_reason": null,
          "bbox_pdf_points": [
            353.23,
            441.959,
            365.75,
            451.919
          ]
        },
        "K2O": {
          "raw_text": "6.3",
          "value": 6.3,
          "missing_reason": null,
          "bbox_pdf_points": [
            385.87,
            441.959,
            398.39,
            451.919
          ]
        },
        "MnO": {
          "raw_text": "0.2",
          "value": 0.2,
          "missing_reason": null,
          "bbox_pdf_points": [
            418.39,
            441.959,
            430.91,
            451.919
          ]
        },
        "P2O5": {
          "raw_text": "0.1",
          "value": 0.1,
          "missing_reason": null,
          "bbox_pdf_points": [
            451.63,
            441.959,
            464.15,
            451.919
          ]
        }
      },
      "reported_numeric_sum": 97.9,
      "normalization_applied": false
    },
    {
      "sample_id": "MNV",
      "reference_in_parent": 33,
      "source_locator": {
        "table": "S3",
        "physical_page": 3,
        "row": 2
      },
      "evidence_kind": "OBSERVED",
      "method_kind": "EMPIRICAL",
      "qualifier": "REPORTED",
      "unit": null,
      "analysis_basis": "UNKNOWN",
      "unit_status": "NOT_EXPLICIT_IN_TABLE_HEADER_OR_CAPTION",
      "composition": {
        "SiO2": {
          "raw_text": "63.9",
          "value": 63.9,
          "missing_reason": null,
          "bbox_pdf_points": [
            152.78,
            455.519,
            170.33,
            465.479
          ]
        },
        "TiO2": {
          "raw_text": "0.3",
          "value": 0.3,
          "missing_reason": null,
          "bbox_pdf_points": [
            187.22,
            455.519,
            199.74,
            465.479
          ]
        },
        "Al2O3": {
          "raw_text": "17.1",
          "value": 17.1,
          "missing_reason": null,
          "bbox_pdf_points": [
            218.93,
            455.519,
            236.51,
            465.479
          ]
        },
        "FeO": {
          "raw_text": "2.9",
          "value": 2.9,
          "missing_reason": null,
          "bbox_pdf_points": [
            254.45,
            455.519,
            266.97,
            465.479
          ]
        },
        "MgO": {
          "raw_text": "0.2",
          "value": 0.2,
          "missing_reason": null,
          "bbox_pdf_points": [
            286.61,
            455.519,
            299.13,
            465.479
          ]
        },
        "CaO": {
          "raw_text": "1.8",
          "value": 1.8,
          "missing_reason": null,
          "bbox_pdf_points": [
            319.73,
            455.519,
            332.25,
            465.479
          ]
        },
        "Na2O": {
          "raw_text": "5.7",
          "value": 5.7,
          "missing_reason": null,
          "bbox_pdf_points": [
            353.23,
            455.519,
            365.75,
            465.479
          ]
        },
        "K2O": {
          "raw_text": "6.8",
          "value": 6.8,
          "missing_reason": null,
          "bbox_pdf_points": [
            385.87,
            455.519,
            398.39,
            465.479
          ]
        },
        "MnO": {
          "raw_text": "0.1",
          "value": 0.1,
          "missing_reason": null,
          "bbox_pdf_points": [
            418.39,
            455.519,
            430.91,
            465.479
          ]
        },
        "P2O5": {
          "raw_text": "0.1",
          "value": 0.1,
          "missing_reason": null,
          "bbox_pdf_points": [
            451.63,
            455.519,
            464.15,
            465.479
          ]
        }
      },
      "reported_numeric_sum": 98.9,
      "normalization_applied": false
    },
    {
      "sample_id": "MST",
      "reference_in_parent": 34,
      "source_locator": {
        "table": "S3",
        "physical_page": 3,
        "row": 3
      },
      "evidence_kind": "OBSERVED",
      "method_kind": "EMPIRICAL",
      "qualifier": "REPORTED",
      "unit": null,
      "analysis_basis": "UNKNOWN",
      "unit_status": "NOT_EXPLICIT_IN_TABLE_HEADER_OR_CAPTION",
      "composition": {
        "SiO2": {
          "raw_text": "60.7",
          "value": 60.7,
          "missing_reason": null,
          "bbox_pdf_points": [
            152.78,
            468.979,
            170.33,
            478.939
          ]
        },
        "TiO2": {
          "raw_text": "0.6",
          "value": 0.6,
          "missing_reason": null,
          "bbox_pdf_points": [
            187.22,
            468.979,
            199.74,
            478.939
          ]
        },
        "Al2O3": {
          "raw_text": "18.3",
          "value": 18.3,
          "missing_reason": null,
          "bbox_pdf_points": [
            218.93,
            468.979,
            236.48,
            478.939
          ]
        },
        "FeO": {
          "raw_text": "6.4",
          "value": 6.4,
          "missing_reason": null,
          "bbox_pdf_points": [
            254.45,
            468.979,
            266.97,
            478.939
          ]
        },
        "MgO": {
          "raw_text": "2.6",
          "value": 2.6,
          "missing_reason": null,
          "bbox_pdf_points": [
            286.61,
            468.979,
            299.13,
            478.939
          ]
        },
        "CaO": {
          "raw_text": "7.1",
          "value": 7.1,
          "missing_reason": null,
          "bbox_pdf_points": [
            319.73,
            468.979,
            332.25,
            478.939
          ]
        },
        "Na2O": {
          "raw_text": "3.6",
          "value": 3.6,
          "missing_reason": null,
          "bbox_pdf_points": [
            353.23,
            468.979,
            365.75,
            478.939
          ]
        },
        "K2O": {
          "raw_text": "0.9",
          "value": 0.9,
          "missing_reason": null,
          "bbox_pdf_points": [
            385.87,
            468.979,
            398.39,
            478.939
          ]
        },
        "MnO": {
          "raw_text": "0.2",
          "value": 0.2,
          "missing_reason": null,
          "bbox_pdf_points": [
            418.39,
            468.979,
            430.91,
            478.939
          ]
        },
        "P2O5": {
          "raw_text": "0.0",
          "value": 0.0,
          "missing_reason": null,
          "bbox_pdf_points": [
            451.63,
            468.979,
            464.15,
            478.939
          ]
        }
      },
      "reported_numeric_sum": 100.4,
      "normalization_applied": false
    },
    {
      "sample_id": "CI_OF",
      "reference_in_parent": 34,
      "source_locator": {
        "table": "S3",
        "physical_page": 3,
        "row": 4
      },
      "evidence_kind": "OBSERVED",
      "method_kind": "EMPIRICAL",
      "qualifier": "REPORTED",
      "unit": null,
      "analysis_basis": "UNKNOWN",
      "unit_status": "NOT_EXPLICIT_IN_TABLE_HEADER_OR_CAPTION",
      "composition": {
        "SiO2": {
          "raw_text": "68.8",
          "value": 68.8,
          "missing_reason": null,
          "bbox_pdf_points": [
            152.78,
            482.539,
            170.33,
            492.499
          ]
        },
        "TiO2": {
          "raw_text": "0.2",
          "value": 0.2,
          "missing_reason": null,
          "bbox_pdf_points": [
            187.22,
            482.539,
            199.74,
            492.499
          ]
        },
        "Al2O3": {
          "raw_text": "12.6",
          "value": 12.6,
          "missing_reason": null,
          "bbox_pdf_points": [
            218.93,
            482.539,
            236.48,
            492.499
          ]
        },
        "FeO": {
          "raw_text": "3.2",
          "value": 3.2,
          "missing_reason": null,
          "bbox_pdf_points": [
            254.45,
            482.539,
            266.97,
            492.499
          ]
        },
        "MgO": {
          "raw_text": "1.2",
          "value": 1.2,
          "missing_reason": null,
          "bbox_pdf_points": [
            286.61,
            482.539,
            299.13,
            492.499
          ]
        },
        "CaO": {
          "raw_text": "3.4",
          "value": 3.4,
          "missing_reason": null,
          "bbox_pdf_points": [
            319.73,
            482.539,
            332.25,
            492.499
          ]
        },
        "Na2O": {
          "raw_text": "4.0",
          "value": 4.0,
          "missing_reason": null,
          "bbox_pdf_points": [
            353.23,
            482.539,
            365.75,
            492.499
          ]
        },
        "K2O": {
          "raw_text": "6.2",
          "value": 6.2,
          "missing_reason": null,
          "bbox_pdf_points": [
            385.87,
            482.539,
            398.39,
            492.499
          ]
        },
        "MnO": {
          "raw_text": "0.1",
          "value": 0.1,
          "missing_reason": null,
          "bbox_pdf_points": [
            418.39,
            482.539,
            430.91,
            492.499
          ]
        },
        "P2O5": {
          "raw_text": "0.0",
          "value": 0.0,
          "missing_reason": null,
          "bbox_pdf_points": [
            451.63,
            482.539,
            464.15,
            492.499
          ]
        }
      },
      "reported_numeric_sum": 99.7,
      "normalization_applied": false
    },
    {
      "sample_id": "MDV",
      "reference_in_parent": 34,
      "source_locator": {
        "table": "S3",
        "physical_page": 3,
        "row": 5
      },
      "evidence_kind": "OBSERVED",
      "method_kind": "EMPIRICAL",
      "qualifier": "REPORTED",
      "unit": null,
      "analysis_basis": "UNKNOWN",
      "unit_status": "NOT_EXPLICIT_IN_TABLE_HEADER_OR_CAPTION",
      "composition": {
        "SiO2": {
          "raw_text": "79.4",
          "value": 79.4,
          "missing_reason": null,
          "bbox_pdf_points": [
            152.78,
            495.979,
            170.33,
            505.939
          ]
        },
        "TiO2": {
          "raw_text": "0.2",
          "value": 0.2,
          "missing_reason": null,
          "bbox_pdf_points": [
            187.22,
            495.979,
            199.74,
            505.939
          ]
        },
        "Al2O3": {
          "raw_text": "9.9",
          "value": 9.9,
          "missing_reason": null,
          "bbox_pdf_points": [
            221.45,
            495.979,
            233.97,
            505.939
          ]
        },
        "FeO": {
          "raw_text": "1.9",
          "value": 1.9,
          "missing_reason": null,
          "bbox_pdf_points": [
            254.45,
            495.979,
            266.97,
            505.939
          ]
        },
        "MgO": {
          "raw_text": "1.6",
          "value": 1.6,
          "missing_reason": null,
          "bbox_pdf_points": [
            286.61,
            495.979,
            299.13,
            505.939
          ]
        },
        "CaO": {
          "raw_text": "2.4",
          "value": 2.4,
          "missing_reason": null,
          "bbox_pdf_points": [
            319.73,
            495.979,
            332.25,
            505.939
          ]
        },
        "Na2O": {
          "raw_text": "0.5",
          "value": 0.5,
          "missing_reason": null,
          "bbox_pdf_points": [
            353.23,
            495.979,
            365.75,
            505.939
          ]
        },
        "K2O": {
          "raw_text": "3.4",
          "value": 3.4,
          "missing_reason": null,
          "bbox_pdf_points": [
            385.87,
            495.979,
            398.39,
            505.939
          ]
        },
        "MnO": {
          "raw_text": "0.0",
          "value": 0.0,
          "missing_reason": null,
          "bbox_pdf_points": [
            418.39,
            495.979,
            430.91,
            505.939
          ]
        },
        "P2O5": {
          "raw_text": "0.0",
          "value": 0.0,
          "missing_reason": null,
          "bbox_pdf_points": [
            451.63,
            495.979,
            464.15,
            505.939
          ]
        }
      },
      "reported_numeric_sum": 99.3,
      "normalization_applied": false
    },
    {
      "sample_id": "G.2000",
      "reference_in_parent": 32,
      "source_locator": {
        "table": "S3",
        "physical_page": 3,
        "row": 6
      },
      "evidence_kind": "OBSERVED",
      "method_kind": "EMPIRICAL",
      "qualifier": "REPORTED",
      "unit": null,
      "analysis_basis": "UNKNOWN",
      "unit_status": "NOT_EXPLICIT_IN_TABLE_HEADER_OR_CAPTION",
      "composition": {
        "SiO2": {
          "raw_text": "60.5",
          "value": 60.5,
          "missing_reason": null,
          "bbox_pdf_points": [
            152.78,
            509.419,
            170.33,
            519.379
          ]
        },
        "TiO2": {
          "raw_text": "0.6",
          "value": 0.6,
          "missing_reason": null,
          "bbox_pdf_points": [
            187.22,
            509.419,
            199.74,
            519.379
          ]
        },
        "Al2O3": {
          "raw_text": "18.8",
          "value": 18.8,
          "missing_reason": null,
          "bbox_pdf_points": [
            218.93,
            509.419,
            236.48,
            519.379
          ]
        },
        "FeO": {
          "raw_text": "3.3",
          "value": 3.3,
          "missing_reason": null,
          "bbox_pdf_points": [
            254.45,
            509.419,
            266.97,
            519.379
          ]
        },
        "MgO": {
          "raw_text": "0.4",
          "value": 0.4,
          "missing_reason": null,
          "bbox_pdf_points": [
            286.61,
            509.419,
            299.13,
            519.379
          ]
        },
        "CaO": {
          "raw_text": "0.7",
          "value": 0.7,
          "missing_reason": null,
          "bbox_pdf_points": [
            319.73,
            509.419,
            332.25,
            519.379
          ]
        },
        "Na2O": {
          "raw_text": "9.8",
          "value": 9.8,
          "missing_reason": null,
          "bbox_pdf_points": [
            353.23,
            509.419,
            365.75,
            519.379
          ]
        },
        "K2O": {
          "raw_text": "5.5",
          "value": 5.5,
          "missing_reason": null,
          "bbox_pdf_points": [
            385.87,
            509.419,
            398.39,
            519.379
          ]
        },
        "MnO": {
          "raw_text": "0.2",
          "value": 0.2,
          "missing_reason": null,
          "bbox_pdf_points": [
            418.39,
            509.419,
            430.91,
            519.379
          ]
        },
        "P2O5": {
          "raw_text": "0.1",
          "value": 0.1,
          "missing_reason": null,
          "bbox_pdf_points": [
            451.63,
            509.419,
            464.15,
            519.379
          ]
        }
      },
      "reported_numeric_sum": 99.9,
      "normalization_applied": false
    },
    {
      "sample_id": "AMS-B1",
      "reference_in_parent": 35,
      "source_locator": {
        "table": "S3",
        "physical_page": 3,
        "row": 7
      },
      "evidence_kind": "OBSERVED",
      "method_kind": "EMPIRICAL",
      "qualifier": "REPORTED",
      "unit": null,
      "analysis_basis": "UNKNOWN",
      "unit_status": "NOT_EXPLICIT_IN_TABLE_HEADER_OR_CAPTION",
      "composition": {
        "SiO2": {
          "raw_text": "61.3",
          "value": 61.3,
          "missing_reason": null,
          "bbox_pdf_points": [
            152.78,
            522.979,
            170.33,
            532.939
          ]
        },
        "TiO2": {
          "raw_text": "0.4",
          "value": 0.4,
          "missing_reason": null,
          "bbox_pdf_points": [
            187.22,
            522.979,
            199.74,
            532.939
          ]
        },
        "Al2O3": {
          "raw_text": "18.4",
          "value": 18.4,
          "missing_reason": null,
          "bbox_pdf_points": [
            218.93,
            522.979,
            236.48,
            532.939
          ]
        },
        "FeO": {
          "raw_text": "3.5",
          "value": 3.5,
          "missing_reason": null,
          "bbox_pdf_points": [
            254.45,
            522.979,
            266.97,
            532.939
          ]
        },
        "MgO": {
          "raw_text": "0.7",
          "value": 0.7,
          "missing_reason": null,
          "bbox_pdf_points": [
            286.61,
            522.979,
            299.13,
            532.939
          ]
        },
        "CaO": {
          "raw_text": "3.0",
          "value": 3.0,
          "missing_reason": null,
          "bbox_pdf_points": [
            319.73,
            522.979,
            332.25,
            532.939
          ]
        },
        "Na2O": {
          "raw_text": "4.6",
          "value": 4.6,
          "missing_reason": null,
          "bbox_pdf_points": [
            353.23,
            522.979,
            365.75,
            532.939
          ]
        },
        "K2O": {
          "raw_text": "8.0",
          "value": 8.0,
          "missing_reason": null,
          "bbox_pdf_points": [
            385.87,
            522.979,
            398.39,
            532.939
          ]
        },
        "MnO": {
          "raw_text": "0.1",
          "value": 0.1,
          "missing_reason": null,
          "bbox_pdf_points": [
            418.39,
            522.979,
            430.91,
            532.939
          ]
        },
        "P2O5": {
          "raw_text": "—",
          "value": null,
          "missing_reason": "SOURCE_DASH_UNDEFINED",
          "bbox_pdf_points": [
            452.83,
            522.979,
            462.79,
            532.939
          ]
        }
      },
      "reported_numeric_sum": 100.0,
      "normalization_applied": false
    },
    {
      "sample_id": "AMS-D1",
      "reference_in_parent": 35,
      "source_locator": {
        "table": "S3",
        "physical_page": 3,
        "row": 8
      },
      "evidence_kind": "OBSERVED",
      "method_kind": "EMPIRICAL",
      "qualifier": "REPORTED",
      "unit": null,
      "analysis_basis": "UNKNOWN",
      "unit_status": "NOT_EXPLICIT_IN_TABLE_HEADER_OR_CAPTION",
      "composition": {
        "SiO2": {
          "raw_text": "60.9",
          "value": 60.9,
          "missing_reason": null,
          "bbox_pdf_points": [
            152.78,
            536.419,
            170.33,
            546.379
          ]
        },
        "TiO2": {
          "raw_text": "0.4",
          "value": 0.4,
          "missing_reason": null,
          "bbox_pdf_points": [
            187.22,
            536.419,
            199.74,
            546.379
          ]
        },
        "Al2O3": {
          "raw_text": "18.3",
          "value": 18.3,
          "missing_reason": null,
          "bbox_pdf_points": [
            218.93,
            536.419,
            236.48,
            546.379
          ]
        },
        "FeO": {
          "raw_text": "3.9",
          "value": 3.9,
          "missing_reason": null,
          "bbox_pdf_points": [
            254.45,
            536.419,
            266.97,
            546.379
          ]
        },
        "MgO": {
          "raw_text": "0.9",
          "value": 0.9,
          "missing_reason": null,
          "bbox_pdf_points": [
            286.61,
            536.419,
            299.13,
            546.379
          ]
        },
        "CaO": {
          "raw_text": "3.0",
          "value": 3.0,
          "missing_reason": null,
          "bbox_pdf_points": [
            319.73,
            536.419,
            332.25,
            546.379
          ]
        },
        "Na2O": {
          "raw_text": "4.1",
          "value": 4.1,
          "missing_reason": null,
          "bbox_pdf_points": [
            353.23,
            536.419,
            365.75,
            546.379
          ]
        },
        "K2O": {
          "raw_text": "8.5",
          "value": 8.5,
          "missing_reason": null,
          "bbox_pdf_points": [
            385.87,
            536.419,
            398.39,
            546.379
          ]
        },
        "MnO": {
          "raw_text": "0.1",
          "value": 0.1,
          "missing_reason": null,
          "bbox_pdf_points": [
            418.39,
            536.419,
            430.91,
            546.379
          ]
        },
        "P2O5": {
          "raw_text": "—",
          "value": null,
          "missing_reason": "SOURCE_DASH_UNDEFINED",
          "bbox_pdf_points": [
            452.83,
            536.419,
            462.79,
            546.379
          ]
        }
      },
      "reported_numeric_sum": 100.1,
      "normalization_applied": false
    },
    {
      "sample_id": "Trachyte",
      "reference_in_parent": 36,
      "source_locator": {
        "table": "S3",
        "physical_page": 3,
        "row": 9
      },
      "evidence_kind": "OBSERVED",
      "method_kind": "EMPIRICAL",
      "qualifier": "REPORTED",
      "unit": null,
      "analysis_basis": "UNKNOWN",
      "unit_status": "NOT_EXPLICIT_IN_TABLE_HEADER_OR_CAPTION",
      "composition": {
        "SiO2": {
          "raw_text": "64.5",
          "value": 64.5,
          "missing_reason": null,
          "bbox_pdf_points": [
            152.78,
            549.979,
            170.33,
            559.939
          ]
        },
        "TiO2": {
          "raw_text": "0.5",
          "value": 0.5,
          "missing_reason": null,
          "bbox_pdf_points": [
            187.22,
            549.979,
            199.74,
            559.939
          ]
        },
        "Al2O3": {
          "raw_text": "16.7",
          "value": 16.7,
          "missing_reason": null,
          "bbox_pdf_points": [
            218.93,
            549.979,
            236.48,
            559.939
          ]
        },
        "FeO": {
          "raw_text": "0.0",
          "value": 0.0,
          "missing_reason": null,
          "bbox_pdf_points": [
            254.45,
            549.979,
            266.97,
            559.939
          ]
        },
        "MgO": {
          "raw_text": "2.9",
          "value": 2.9,
          "missing_reason": null,
          "bbox_pdf_points": [
            286.61,
            549.979,
            299.13,
            559.939
          ]
        },
        "CaO": {
          "raw_text": "5.4",
          "value": 5.4,
          "missing_reason": null,
          "bbox_pdf_points": [
            319.73,
            549.979,
            332.25,
            559.939
          ]
        },
        "Na2O": {
          "raw_text": "6.7",
          "value": 6.7,
          "missing_reason": null,
          "bbox_pdf_points": [
            353.23,
            549.979,
            365.75,
            559.939
          ]
        },
        "K2O": {
          "raw_text": "3.4",
          "value": 3.4,
          "missing_reason": null,
          "bbox_pdf_points": [
            385.87,
            549.979,
            398.39,
            559.939
          ]
        },
        "MnO": {
          "raw_text": "—",
          "value": null,
          "missing_reason": "SOURCE_DASH_UNDEFINED",
          "bbox_pdf_points": [
            419.59,
            549.979,
            429.55,
            559.939
          ]
        },
        "P2O5": {
          "raw_text": "—",
          "value": null,
          "missing_reason": "SOURCE_DASH_UNDEFINED",
          "bbox_pdf_points": [
            452.83,
            549.979,
            462.79,
            559.939
          ]
        }
      },
      "reported_numeric_sum": 100.1,
      "normalization_applied": false
    },
    {
      "sample_id": "Phonolite",
      "reference_in_parent": 36,
      "source_locator": {
        "table": "S3",
        "physical_page": 3,
        "row": 10
      },
      "evidence_kind": "OBSERVED",
      "method_kind": "EMPIRICAL",
      "qualifier": "REPORTED",
      "unit": null,
      "analysis_basis": "UNKNOWN",
      "unit_status": "NOT_EXPLICIT_IN_TABLE_HEADER_OR_CAPTION",
      "composition": {
        "SiO2": {
          "raw_text": "58.8",
          "value": 58.8,
          "missing_reason": null,
          "bbox_pdf_points": [
            152.78,
            563.419,
            170.33,
            573.379
          ]
        },
        "TiO2": {
          "raw_text": "0.8",
          "value": 0.8,
          "missing_reason": null,
          "bbox_pdf_points": [
            187.22,
            563.419,
            199.74,
            573.379
          ]
        },
        "Al2O3": {
          "raw_text": "19.4",
          "value": 19.4,
          "missing_reason": null,
          "bbox_pdf_points": [
            218.93,
            563.419,
            236.48,
            573.379
          ]
        },
        "FeO": {
          "raw_text": "0.0",
          "value": 0.0,
          "missing_reason": null,
          "bbox_pdf_points": [
            254.45,
            563.419,
            266.97,
            573.379
          ]
        },
        "MgO": {
          "raw_text": "1.9",
          "value": 1.9,
          "missing_reason": null,
          "bbox_pdf_points": [
            286.61,
            563.419,
            299.13,
            573.379
          ]
        },
        "CaO": {
          "raw_text": "2.4",
          "value": 2.4,
          "missing_reason": null,
          "bbox_pdf_points": [
            319.73,
            563.419,
            332.25,
            573.379
          ]
        },
        "Na2O": {
          "raw_text": "9.3",
          "value": 9.3,
          "missing_reason": null,
          "bbox_pdf_points": [
            353.23,
            563.419,
            365.75,
            573.379
          ]
        },
        "K2O": {
          "raw_text": "7.4",
          "value": 7.4,
          "missing_reason": null,
          "bbox_pdf_points": [
            385.87,
            563.419,
            398.39,
            573.379
          ]
        },
        "MnO": {
          "raw_text": "—",
          "value": null,
          "missing_reason": "SOURCE_DASH_UNDEFINED",
          "bbox_pdf_points": [
            419.59,
            563.419,
            429.55,
            573.379
          ]
        },
        "P2O5": {
          "raw_text": "—",
          "value": null,
          "missing_reason": "SOURCE_DASH_UNDEFINED",
          "bbox_pdf_points": [
            452.83,
            563.419,
            462.79,
            573.379
          ]
        }
      },
      "reported_numeric_sum": 100.0,
      "normalization_applied": false
    }
  ],
  "viscosity_rows": [
    {
      "id": "S4-p4-left-r01",
      "sample_id": "IGC",
      "reference_in_parent": 33,
      "source_locator": {
        "table": "S4",
        "physical_page": 4,
        "panel": "left",
        "row": 1
      },
      "temperature": {
        "raw_text": "1496",
        "value": 1496.0,
        "missing_reason": null,
        "bbox_pdf_points": [
          131.78,
          423.959,
          151.88,
          433.919
        ],
        "unit": "degC"
      },
      "viscosity": {
        "experimental": {
          "raw_text": "2.37",
          "value": 2.37,
          "missing_reason": null,
          "bbox_pdf_points": [
            171.98,
            423.959,
            189.53,
            433.919
          ],
          "unit": "log10(Pa.s)",
          "evidence_kind": "OBSERVED",
          "method_kind": "EMPIRICAL",
          "qualifier": "REPORTED",
          "uncertainty": null,
          "uncertainty_missing_reason": "NOT_REPORTED_IN_TABLE",
          "method_id": "literature_measurement_not_yet_resolved",
          "method_version": null
        },
        "giordano": {
          "raw_text": "2.39",
          "value": 2.39,
          "missing_reason": null,
          "bbox_pdf_points": [
            218.09,
            423.959,
            235.64,
            433.919
          ],
          "unit": "log10(Pa.s)",
          "evidence_kind": "PREDICTED",
          "method_kind": "EMPIRICAL",
          "qualifier": "REPORTED",
          "uncertainty": null,
          "uncertainty_missing_reason": "NOT_REPORTED_IN_TABLE",
          "method_id": "giordano_as_reported_by_conte_2018",
          "method_version": null
        },
        "fluegel": {
          "raw_text": "2.10",
          "value": 2.1,
          "missing_reason": null,
          "bbox_pdf_points": [
            271.25,
            423.959,
            288.8,
            433.919
          ],
          "unit": "log10(Pa.s)",
          "evidence_kind": "PREDICTED",
          "method_kind": "EMPIRICAL",
          "qualifier": "REPORTED",
          "uncertainty": null,
          "uncertainty_missing_reason": "NOT_REPORTED_IN_TABLE",
          "method_id": "fluegel_as_reported_by_conte_2018",
          "method_version": null
        }
      }
    },
    {
      "id": "S4-p4-left-r02",
      "sample_id": "IGC",
      "reference_in_parent": 33,
      "source_locator": {
        "table": "S4",
        "physical_page": 4,
        "panel": "left",
        "row": 2
      },
      "temperature": {
        "raw_text": "1471",
        "value": 1471.0,
        "missing_reason": null,
        "bbox_pdf_points": [
          131.78,
          437.519,
          151.88,
          447.479
        ],
        "unit": "degC"
      },
      "viscosity": {
        "experimental": {
          "raw_text": "2.49",
          "value": 2.49,
          "missing_reason": null,
          "bbox_pdf_points": [
            171.98,
            437.519,
            189.53,
            447.479
          ],
          "unit": "log10(Pa.s)",
          "evidence_kind": "OBSERVED",
          "method_kind": "EMPIRICAL",
          "qualifier": "REPORTED",
          "uncertainty": null,
          "uncertainty_missing_reason": "NOT_REPORTED_IN_TABLE",
          "method_id": "literature_measurement_not_yet_resolved",
          "method_version": null
        },
        "giordano": {
          "raw_text": "2.52",
          "value": 2.52,
          "missing_reason": null,
          "bbox_pdf_points": [
            218.09,
            437.519,
            235.64,
            447.479
          ],
          "unit": "log10(Pa.s)",
          "evidence_kind": "PREDICTED",
          "method_kind": "EMPIRICAL",
          "qualifier": "REPORTED",
          "uncertainty": null,
          "uncertainty_missing_reason": "NOT_REPORTED_IN_TABLE",
          "method_id": "giordano_as_reported_by_conte_2018",
          "method_version": null
        },
        "fluegel": {
          "raw_text": "2.20",
          "value": 2.2,
          "missing_reason": null,
          "bbox_pdf_points": [
            271.25,
            437.519,
            288.8,
            447.479
          ],
          "unit": "log10(Pa.s)",
          "evidence_kind": "PREDICTED",
          "method_kind": "EMPIRICAL",
          "qualifier": "REPORTED",
          "uncertainty": null,
          "uncertainty_missing_reason": "NOT_REPORTED_IN_TABLE",
          "method_id": "fluegel_as_reported_by_conte_2018",
          "method_version": null
        }
      }
    },
    {
      "id": "S4-p4-left-r03",
      "sample_id": "IGC",
      "reference_in_parent": 33,
      "source_locator": {
        "table": "S4",
        "physical_page": 4,
        "panel": "left",
        "row": 3
      },
      "temperature": {
        "raw_text": "1446",
        "value": 1446.0,
        "missing_reason": null,
        "bbox_pdf_points": [
          131.78,
          450.959,
          151.88,
          460.919
        ],
        "unit": "degC"
      },
      "viscosity": {
        "experimental": {
          "raw_text": "2.63",
          "value": 2.63,
          "missing_reason": null,
          "bbox_pdf_points": [
            171.98,
            450.959,
            189.53,
            460.919
          ],
          "unit": "log10(Pa.s)",
          "evidence_kind": "OBSERVED",
          "method_kind": "EMPIRICAL",
          "qualifier": "REPORTED",
          "uncertainty": null,
          "uncertainty_missing_reason": "NOT_REPORTED_IN_TABLE",
          "method_id": "literature_measurement_not_yet_resolved",
          "method_version": null
        },
        "giordano": {
          "raw_text": "2.65",
          "value": 2.65,
          "missing_reason": null,
          "bbox_pdf_points": [
            218.09,
            450.959,
            235.64,
            460.919
          ],
          "unit": "log10(Pa.s)",
          "evidence_kind": "PREDICTED",
          "method_kind": "EMPIRICAL",
          "qualifier": "REPORTED",
          "uncertainty": null,
          "uncertainty_missing_reason": "NOT_REPORTED_IN_TABLE",
          "method_id": "giordano_as_reported_by_conte_2018",
          "method_version": null
        },
        "fluegel": {
          "raw_text": "2.30",
          "value": 2.3,
          "missing_reason": null,
          "bbox_pdf_points": [
            271.25,
            450.959,
            288.8,
            460.919
          ],
          "unit": "log10(Pa.s)",
          "evidence_kind": "PREDICTED",
          "method_kind": "EMPIRICAL",
          "qualifier": "REPORTED",
          "uncertainty": null,
          "uncertainty_missing_reason": "NOT_REPORTED_IN_TABLE",
          "method_id": "fluegel_as_reported_by_conte_2018",
          "method_version": null
        }
      }
    },
    {
      "id": "S4-p4-left-r04",
      "sample_id": "IGC",
      "reference_in_parent": 33,
      "source_locator": {
        "table": "S4",
        "physical_page": 4,
        "panel": "left",
        "row": 4
      },
      "temperature": {
        "raw_text": "1422",
        "value": 1422.0,
        "missing_reason": null,
        "bbox_pdf_points": [
          131.78,
          464.539,
          151.88,
          474.499
        ],
        "unit": "degC"
      },
      "viscosity": {
        "experimental": {
          "raw_text": "2.77",
          "value": 2.77,
          "missing_reason": null,
          "bbox_pdf_points": [
            171.98,
            464.539,
            189.53,
            474.499
          ],
          "unit": "log10(Pa.s)",
          "evidence_kind": "OBSERVED",
          "method_kind": "EMPIRICAL",
          "qualifier": "REPORTED",
          "uncertainty": null,
          "uncertainty_missing_reason": "NOT_REPORTED_IN_TABLE",
          "method_id": "literature_measurement_not_yet_resolved",
          "method_version": null
        },
        "giordano": {
          "raw_text": "2.79",
          "value": 2.79,
          "missing_reason": null,
          "bbox_pdf_points": [
            218.09,
            464.539,
            235.64,
            474.499
          ],
          "unit": "log10(Pa.s)",
          "evidence_kind": "PREDICTED",
          "method_kind": "EMPIRICAL",
          "qualifier": "REPORTED",
          "uncertainty": null,
          "uncertainty_missing_reason": "NOT_REPORTED_IN_TABLE",
          "method_id": "giordano_as_reported_by_conte_2018",
          "method_version": null
        },
        "fluegel": {
          "raw_text": "2.40",
          "value": 2.4,
          "missing_reason": null,
          "bbox_pdf_points": [
            271.25,
            464.539,
            288.8,
            474.499
          ],
          "unit": "log10(Pa.s)",
          "evidence_kind": "PREDICTED",
          "method_kind": "EMPIRICAL",
          "qualifier": "REPORTED",
          "uncertainty": null,
