Repository: Kaan-Boop/ceramic-material-intelligence

# Ceramic Glaze Lab

Ceramic Material Intelligence Platform — M2 veri altyapısı ve ilk araştırma koleksiyonu

Durum: M1 tamamlandı. **M2 veri altyapısı ve ilk açık veri edinimi çalışıyor; gerçek motor referans seti eksik olduğundan M2 bütünüyle tamamlanmış sayılmıyor.** Web uygulaması ve kimya motoru henüz yok.

Amaç: seramik reçetelerini kaynaklı kimyasal hesaplara ve gerçek deney sonuçlarına bağlayan responsive araştırma uygulaması geliştirmek.

## Buradan başlayın

Yeni: [Sır–bünye fizik mimarisi ve çalışan termal araştırma prototipi](docs/PHYSICS_RESEARCH.md). Yerel Python CLI serbest büzülme farkı ve OAT duyarlılık üretir; örnekler sentetik, gerilme/çatlama olasılığı/kimyasal reaksiyon

File: data/reference/scheelite-outcomes-staging.json
{
  "schema_version": "1.0",
  "source_doi": "10.3390/ma13225122",
  "source_license": "CC-BY-4.0",
  "source_location": "Results and Discussion, section 3.2",
  "raw_sha256": "9446bd47a291c71f60363e27717084a495024b34faac09a708b2de523a6f22dd",
  "status": "STAGING_NOT_VALIDATED",
  "engine_eligible": false,
  "training_allowed": false,
  "observations": [
    {
      "sample": "C1",
      "property": "flexural_strength",
      "value": 53,
      "unit": "MPa",
      "evidence_kind": "OBSERVED",
      "qualifier": "REPORTED",
      "extraction_method": "EXPLICIT_PROSE_VALUE",
      "firing_target_C": 1250,
      "heating_rate_C_per_min": 30,
      "hold_minutes": 40,
      "actual_specimen_temperature_C": null,
      "uncertainty": null,
      "replicate_raw_values": null,
      "statistic_kind": "UNCONFIRMED",
      "figure_crosscheck": "PENDING",
      "limitations": ["Not an adhesion measurement", "No raw replicate values extracted", "Not transferable to arbitrary stoneware bodies"]
    }
  ],
  "figure_review": {
    "figure_id": "materials-13-05122-f008",
    "panels": {"a":"linear_shrinkage", "b":"apparent_density", "c":"water_absorption", "d":"bending_stress"},
    "status": "NOT_VISUALLY_REVIEWED",
    "asset_names": ["materials-13-05122-g008a.jpg", "materials-13-05122-g008b.jpg"],
    "access_attempt_date": "2026-09-27",
    "access_issues": ["PMC browser verification page", "Publisher HTTP 429; no repeated requests"]
  },
  "supplement_check": {
    "scope": "Archived JATS XML only",
    "supplementary_material_elements": 0,
    "data_availability_sections": 0,
    "conclusion": "No structured supplement link found in archived XML; this does not prove raw data do not exist."
  }
}

File: data/reference/scheelite-recipes-staging.json
{
  "schema_version": "1.0",
  "source_doi": "10.3390/ma13225122",
  "source_location": "Table 1; section 2.2",
  "source_license": "CC-BY-4.0",
  "status": "STAGING_NOT_VALIDATED",
  "evidence_kind": "OBSERVED",
  "qualifier": "REPORTED",
  "description": "Reported nominal batch formulations, not measured final oxide compositions.",
  "engine_eligible": false,
  "training_allowed": false,
  "amount_unit": "wt_percent",
  "ingredient_order": ["kaolin", "plastic_clay", "quartz", "feldspar", "scheelite_tailings"],
  "rows": [
    {"sample": "C0", "amounts": [27,29,11,33,0], "note": "Tailing absence stated in prose; table dash retained conceptually as not-added, not analytical zero."},
    {"sample": "C0.5", "amounts": [27,29,11,32.5,0.5]},
    {"sample": "C1", "amounts": [27,29,11,32,1]},
    {"sample": "C1.5", "amounts": [27,29,11,31.5,1.5]},
    {"sample": "C2", "amounts": [27,29,11,31,2]},
    {"sample": "C4", "amounts": [27,29,11,29,4]},
    {"sample": "C6", "amounts": [27,29,11,27,6]},
    {"sample": "C8", "amounts": [27,29,11,25,8]}
  ],
  "reported_processing": {
    "mold_dimensions_mm": [60,40,7],
    "pressing_stages": [{"pressure_MPa":13.5,"duration_s":10},{"pressure_MPa":50,"duration_s":20}],
    "firing_targets_C": [1150,1200,1250],
    "heating_rate_C_per_min": 30,
    "hold_minutes": 40,
    "cooling": "oven turned off; natural cooling",
    "cooling_rate": null,
    "firing_atmosphere": null,
    "actual_specimen_temperature": null,
    "independent_firing_count": null
  },
  "uncertainty": null
}

File: data/reference/steel-scale-granulometry-staging.json
{
  "status": "STAGING_NOT_ENGINE_APPROVED",
  "source_doi": "10.3390/ma13081814",
  "source_url": "https://doi.org/10.3390/ma13081814",
  "source_locator": "Table 4",
  "source_license": "CC-BY-4.0",
  "attribution_required": true,
  "source_sha256": "1143fd3ab0c1fb62a025931a9b01cd8f221b79102dd0b3ed023b196150163f93",
  "evidence_kind": "OBSERVED",
  "qualifier": "REPORTED_BY_PUBLICATION",
  "unit": "micrometre",
  "method": "Laser granulometry; Mastersizer; aquatic dispersion with ultrasound as described in section 2.4",
  "uncertainty": null,
  "engine_eligible": false,
  "training_allowed": false,
  "rows": [
    {"sample": "SC", "mill": null, "time_min": null, "d10": "1.78", "d50": "13.20", "d90": "64.80"},
    {"sample": "VM60", "mill": "vibratory disc", "time_min": 60, "d10": "0.85", "d50": "4.44", "d90": "21.60"},
    {"sample": "VM120", "mill": "vibratory disc", "time_min": 120, "d10": "1.32", "d50": "6.04", "d90": "50.30"},
    {"sample": "PM60", "mill": "planetary ball", "time_min": 60, "d10": "1.76", "d50": "6.05", "d90": "27.70"},
    {"sample": "PM120", "mill": "planetary ball", "time_min": 120, "d10": "2.07", "d50": "6.04", "d90": "19.40"},
    {"sample": "PM240", "mill": "planetary ball", "time_min": 240, "d10": "1.23", "d50": "4.69", "d90": "15.10"}
  ],
  "limitations": ["Six sample descriptions are not six independent firing repetitions.", "No uncertainty or repeat count assigned.", "Text transcription checked against JATS table text, not rendered PDF/figure review."]
}

File: data/reference/study-material-candidates-v1.json (part 1 of 2)
{
  "schema_version": "study-material-candidates-v1",
  "release_kind": "RESEARCH_QUARANTINE_NOT_ENGINE_INPUT",
  "parser_sha256": "b4cb2a8f0e960ba69334f0f9b418055cc595869b7d4298a1317694d2a6613ef4",
  "core_engine_eligible": false,
  "external_publication": false,
  "training_release": false,
  "transcription_review": "Single assistant; no independent second reviewer",
  "sources": {
    "metakaolin-2024": {
      "license": "CC-BY-4.0",
      "license_evidence": "https://doi.org/10.3390/ma17020367",
      "source_name": "Mechanical Properties and Reaction Kinetics of Alkali-Activated Metakaolin",
      "source_author": "Chao Cui; Yingze Dang; Chenguang Luo; Lan Wang; Hui Peng",
      "version": "PMC10820037; content hash pinned",
      "entity_kind": "STUDY_SCOPED_RAW_MATERIAL_ANALYSES",
      "source_id": "metakaolin-2024",
      "source_url": "https://doi.org/10.3390/ma17020367",
      "source_license": "CC-BY-4.0",
      "source_type": "OFFICIAL_EXPORT_OR_API",
      "retrieval_date": "2026-09-21",
      "commercial_use_allowed": "ALLOWED",
      "attribution_required": "REQUIRED",
      "share_alike_required": "NOT_REQUIRED",
      "license_conditions": "Retain attribution/license and comply with any applicable third-party and copyleft obligations.",
      "layer": "OPEN_DATA",
      "rights_partition": "CC_BY_REFERENCE",
      "product_release": "NOT_APPROVED",
      "training": "NOT_ENABLED",
      "core_engine_eligible": false,
      "metadata_review": "Author names parsed from pinned article XML; initial receipts preserved unchanged."
    },
    "feldspar-activation-2023": {
      "license": "CC-BY-4.0",
      "license_evidence": "https://doi.org/10.3390/ma17010144",
      "source_name": "Mechanism of Potassium Release from Feldspar by Mechanical Activation in Presence of Additives at Ordinary Temperatures",
      "source_author": "Xianmei Zhang; Zhenquan He; Wei Jia; Fanrong Meng; Wenju Zhang; Changai Lu; Xiangyang Hao; Guosheng Gai; Zhaohui Huang; Minggang Xu; Kaijun Wang; Sining Yun",
      "version": "PMC10779675; content hash pinned",
      "entity_kind": "STUDY_SCOPED_RAW_MATERIAL_ANALYSES",
      "source_id": "feldspar-activation-2023",
      "source_url": "https://doi.org/10.3390/ma17010144",
      "source_license": "CC-BY-4.0",
      "source_type": "OFFICIAL_EXPORT_OR_API",
      "retrieval_date": "2026-09-21",
      "commercial_use_allowed": "ALLOWED",
      "attribution_required": "REQUIRED",
      "share_alike_required": "NOT_REQUIRED",
      "license_conditions": "Retain attribution/license and comply with any applicable third-party and copyleft obligations.",
      "layer": "OPEN_DATA",
      "rights_partition": "CC_BY_REFERENCE",
      "product_release": "NOT_APPROVED",
      "training": "NOT_ENABLED",
      "core_engine_eligible": false,
      "metadata_review": "Author names parsed from pinned article XML; initial receipts preserved unchanged."
    },
    "sanitary-body-2022": {
      "license": "CC-BY-4.0",
      "license_evidence": "https://www.iieta.org/node/11313",
      "source_name": "Valorisation of Industrial Soda-Lime Glass Waste and Its Effect on the Rheological Behavior, Physical-Mechanical and Structural Properties of Sanitary Ceramic Vitreous Bodies",
      "source_author": "Khaled Boulaiche; Kamel Boudeghdegh; Sofiane Haddad; Abdelmalek Roula; Hichem Alioui",
      "version": "DOI:10.18280/acsm.460306; content hash pinned",
      "entity_kind": "STUDY_SCOPED_RAW_MATERIAL_ANALYSES_AND_TESTS",
      "source_id": "sanitary-body-2022",
      "source_url": "https://www.iieta.org/node/11313",
      "source_license": "CC-BY-4.0",
      "source_type": "PUBLISHED_ARTICLE_DIRECT_DOWNLOAD",
      "retrieval_date": "2026-09-21",
      "commercial_use_allowed": "ALLOWED",
      "attribution_required": "REQUIRED",
      "share_alike_required": "NOT_REQUIRED",
      "license_conditions": "Retain attribution/license and comply with any applicable third-party and copyleft obligations.",
      "layer": "OPEN_DATA",
      "rights_partition": "CC_BY_REFERENCE",
      "product_release": "NOT_APPROVED",
      "training": "NOT_ENABLED",
      "core_engine_eligible": false
    },
    "anorthite-2018": {
      "license": "CC-BY-4.0",
      "license_evidence": "https://link.springer.com/article/10.1007/s40090-018-0137-4",
      "source_name": "Using white cement as a source of calcium oxide in Anorthite body",
      "source_author": "Ali Arastehnodeh; Majid Saghi",
      "version": "DOI:10.1007/s40090-018-0137-4; content hash pinned",
      "entity_kind": "STUDY_SCOPED_RAW_MATERIAL_ANALYSES_AND_TESTS",
      "source_id": "anorthite-2018",
      "source_url": "https://link.springer.com/article/10.1007/s40090-018-0137-4",
      "source_license": "CC-BY-4.0",
      "source_type": "PUBLISHED_ARTICLE_DIRECT_DOWNLOAD",
      "retrieval_date": "2026-09-21",
      "commercial_use_allowed": "ALLOWED",
      "attribution_required": "REQUIRED",
      "share_alike_required": "NOT_REQUIRED",
      "license_conditions": "Retain attribution/license and comply with any applicable third-party and copyleft obligations.",
      "layer": "OPEN_DATA",
      "rights_partition": "CC_BY_REFERENCE",
      "product_release": "NOT_APPROVED",
      "training": "NOT_ENABLED",
      "core_engine_eligible": false
    }
  },
  "records": [
    {
      "id": "anorthite-2018:Super Standard Porcelain",
      "version": 1,
      "source_id": "anorthite-2018",
      "name_as_reported": "Super Standard Porcelain",
      "manufacturer_as_reported": "IMERYS Ceramics, UK",
      "identity_scope": "STUDY_SAMPLE_NOT_CURRENT_PRODUCT_SPECIFICATION",
      "source_table": "Table 1",
      "source_pdf_page": 2,
      "analysis_basis": "UNKNOWN",
      "analysis_date": null,
      "lot": null,
      "uncertainty": null,
      "method": "XRF_REPORTED_BY_AUTHORS",
      "evidence_kind": "OBSERVED",
      "method_kind": "EMPIRICAL",
      "qualifier": "REPORTED",
      "status": "PARTIAL",
      "disposition": "QUARANTINED",
      "core_engine_eligible": false,
      "measurements": [
        {
          "reported_as": "SiO2",
          "raw_value": "47.1",
          "value": "47.1",
          "unit": "wt_pct"
        },
        {
          "reported_as": "Al2O3",
          "raw_value": "37.1",
          "value": "37.1",
          "unit": "wt_pct"
        },
        {
          "reported_as": "Fe2O3",
          "raw_value": "0.7",
          "value": "0.7",
          "unit": "wt_pct"
        },
        {
          "reported_as": "CaO",
          "raw_value": "0.26",
          "value": "0.26",
          "unit": "wt_pct"
        },
        {
          "reported_as": "MgO",
          "raw_value": "0.33",
          "value": "0.33",
          "unit": "wt_pct"
        },
        {
          "reported_as": "Na2O",
          "raw_value": "–",
          "value": null,
          "unit": "wt_pct",
          "missing_reason": "NOT_REPORTED_OR_UNDEFINED_DASH"
        },
        {
          "reported_as": "K2O",
          "raw_value": "1.87",
          "value": "1.87",
          "unit": "wt_pct"
        },
        {
          "reported_as": "LOI",
          "raw_value": "12.4",
          "value": "12.4",
          "unit": "wt_pct"
        }
      ],
      "reported_numeric_column_sum": "99.76",
      "sum_note": "Diagnostic only; includes LOI/Others where reported, excludes missing cells. Not mass closure or normalization.",
      "quality_flags": [
        "ANALYSIS_BASIS_UNKNOWN",
        "ANALYSIS_DATE_UNKNOWN",
        "LOT_UNKNOWN",
        "OMITTED_SPECIES_UNDEFINED",
        "UNDEFINED_DASH"
      ],
      "raw_sha256": "dfe6d64ef2ad96638257422492e83e24fe28a6fcf696c2bb8ca6734679b7e965",
      "source_url": "https://oiccpress.com/ijic/article/download/4155/1953/2972",
      "source_locator": "Table 1: Super Standard Porcelain"
    },
    {
      "id": "anorthite-2018:Quantum AP200F",
      "version": 1,
      "source_id": "anorthite-2018",
      "name_as_reported": "Quantum AP200F",
      "manufacturer_as_reported": "Cibelco–India [source spelling]",
      "identity_scope": "STUDY_SAMPLE_NOT_CURRENT_PRODUCT_SPECIFICATION",
      "source_table": "Table 1",
      "source_pdf_page": 2,
      "analysis_basis": "UNKNOWN",
      "analysis_date": null,
      "lot": null,
      "uncertainty": null,
      "method": "XRF_REPORTED_BY_AUTHORS",
      "evidence_kind": "OBSERVED",
      "method_kind": "EMPIRICAL",
      "qualifier": "REPORTED",
      "status": "PARTIAL",
      "disposition": "QUARANTINED",
      "core_engine_eligible": false,
      "measurements": [
        {
          "reported_as": "SiO2",
          "raw_value": "64.9",
          "value": "64.9",
          "unit": "wt_pct"
        },
        {
          "reported_as": "Al2O3",
          "raw_value": "17",
          "value": "17",
          "unit": "wt_pct"
        },
        {
          "reported_as": "Fe2O3",
          "raw_value": "0.28",
          "value": "0.28",
          "unit": "wt_pct"
        },
        {
          "reported_as": "CaO",
          "raw_value": "0.76",
          "value": "0.76",
          "unit": "wt_pct"
        },
        {
          "reported_as": "MgO",
          "raw_value": "0.44",
          "value": "0.44",
          "unit": "wt_pct"
        },
        {
          "reported_as": "Na2O",
          "raw_value": "2.42",
          "value": "2.42",
          "unit": "wt_pct"
        },
        {
          "reported_as": "K2O",
          "raw_value": "12.1",
          "value": "12.1",
          "unit": "wt_pct"
        },
        {
          "reported_as": "LOI",
          "raw_value": "0.57",
          "value": "0.57",
          "unit": "wt_pct"
        }
      ],
      "reported_numeric_column_sum": "98.47",
      "sum_note": "Diagnostic only; includes LOI/Others where reported, excludes missing cells. Not mass closure or normalization.",
      "quality_flags": [
        "ANALYSIS_BASIS_UNKNOWN",
        "ANALYSIS_DATE_UNKNOWN",
        "LOT_UNKNOWN",
        "OMITTED_SPECIES_UNDEFINED",
        "REPORTED_COLUMN_SUM_OUTSIDE_100_PLUS_MINUS_0_5"
      ],
      "raw_sha256": "dfe6d64ef2ad96638257422492e83e24fe28a6fcf696c2bb8ca6734679b7e965",
      "source_url": "https://oiccpress.com/ijic/article/download/4155/1953/2972",
      "source_locator": "Table 1: Quantum AP200F"
    },
    {
      "id": "anorthite-2018:Quartz",
      "version": 1,
      "source_id": "anorthite-2018",
      "name_as_reported": "Quartz",
      "manufacturer_as_reported": "Morvarid–Iran",
      "identity_scope": "STUDY_SAMPLE_NOT_CURRENT_PRODUCT_SPECIFICATION",
      "source_table": "Table 1",
      "source_pdf_page": 2,
      "analysis_basis": "UNKNOWN",
      "analysis_date": null,
      "lot": null,
      "uncertainty": null,
      "method": "XRF_REPORTED_BY_AUTHORS",
      "evidence_kind": "OBSERVED",
      "method_kind": "EMPIRICAL",
      "qualifier": "REPORTED",
      "status": "PARTIAL",
      "disposition": "QUARANTINED",
      "core_engine_eligible": false,
      "measurements": [
        {
          "reported_as": "SiO2",
          "raw_value": "99.15",
          "value": "99.15",
          "unit": "wt_pct"
        },
        {
          "reported_as": "Al2O3",
          "raw_value": "0.68",
          "value": "0.68",
          "unit": "wt_pct"
        },
        {
          "reported_as": "Fe2O3",
          "raw_value": "0.03",
          "value": "0.03",
          "unit": "wt_pct"
        },
        {
          "reported_as": "CaO",
          "raw_value": "0.12",
          "value": "0.12",
          "unit": "wt_pct"
        },
        {
          "reported_as": "MgO",
          "raw_value": "–",
          "value": null,
          "unit": "wt_pct",
          "missing_reason": "NOT_REPORTED_OR_UNDEFINED_DASH"
        },
        {
          "reported_as": "Na2O",
          "raw_value": "–",
          "value": null,
          "unit": "wt_pct",
          "missing_reason": "NOT_REPORTED_OR_UNDEFINED_DASH"
        },
        {
          "reported_as": "K2O",
          "raw_value": "–",
          "value": null,
          "unit": "wt_pct",
          "missing_reason": "NOT_REPORTED_OR_UNDEFINED_DASH"
        },
        {
          "reported_as": "LOI",
          "raw_value": "–",
          "value": null,
          "unit": "wt_pct",
          "missing_reason": "NOT_REPORTED_OR_UNDEFINED_DASH"
        }
      ],
      "reported_numeric_column_sum": "99.98",
      "sum_note": "Diagnostic only; includes LOI/Others where reported, excludes missing cells. Not mass closure or normalization.",
      "quality_flags": [
        "ANALYSIS_BASIS_UNKNOWN",
        "ANALYSIS_DATE_UNKNOWN",
        "LOT_UNKNOWN",
        "OMITTED_SPECIES_UNDEFINED",
        "UNDEFINED_DASH",
        "LOI_WT_PCT_UNAVAILABLE"
      ],
      "raw_sha256": "dfe6d64ef2ad96638257422492e83e24fe28a6fcf696c2bb8ca6734679b7e965",
      "source_url": "https://oiccpress.com/ijic/article/download/4155/1953/2972",
      "source_locator": "Table 1: Quartz"
    },
    {
      "id": "feldspar-activation-2023:Potash feldspar powder",
      "version": 1,
      "source_id": "feldspar-activation-2023",
      "name_as_reported": "Potash feldspar powder",
      "manufacturer_as_reported": "Lingshou County Shengpeng Mineral Factory, Shijiazhuang, China",
      "identity_scope": "STUDY_SAMPLE_NOT_CURRENT_PRODUCT_SPECIFICATION",
      "source_table": "Table 1",
      "source_pdf_page": null,
      "analysis_basis": "UNKNOWN",
      "analysis_date": null,
      "lot": null,
      "uncertainty": null,
      "method": "XRF_REPORTED_BY_AUTHORS",
      "evidence_kind": "OBSERVED",
      "method_kind": "EMPIRICAL",
      "qualifier": "REPORTED",
      "status": "PARTIAL",
      "disposition": "QUARANTINED",
      "core_engine_eligible": false,
      "measurements": [
        {
          "reported_as": "SiO2",
          "raw_value": "67.03",
          "value": "67.03",
          "unit": "percent_unspecified"
        },
        {
          "reported_as": "CaO",
          "raw_value": "1.44",
          "value": "1.44",
          "unit": "percent_unspecified"
        },
        {
          "reported_as": "Rb2O",
          "raw_value": "0.0293",
          "value": "0.0293",
          "unit": "percent_unspecified"
        },
        {
          "reported_as": "S",
          "raw_value": "0.0139",
          "value": "0.0139",
          "unit": "percent_unspecified"
        },
        {
          "reported_as": "Al2O3",
          "raw_value": "18",
          "value": "18",
          "unit": "percent_unspecified"
        },
        {
          "reported_as": "BaO",
          "raw_value": "0.633",
          "value": "0.633",
          "unit": "percent_unspecified"
        },
        {
          "reported_as": "Cr2O3",
          "raw_value": "0.0273",
          "value": "0.0273",
          "unit": "percent_unspecified"
        },
        {
          "reported_as": "Nd2O3",
          "raw_value": "0.0040",
          "value": "0.0040",
          "unit": "percent_unspecified"
        },
        {
          "reported_as": "K2O",
          "raw_value": "8.69",
          "value": "8.69",
          "unit": "percent_unspecified"
        },
        {
          "reported_as": "MgO",
          "raw_value": "0.106",
          "value": "0.106",
          "unit": "percent_unspecified"
        },
        {
          "reported_as": "Ag2O",
          "raw_value": "0.0113",
          "value": "0.0113",
          "unit": "percent_unspecified"
        },
        {
          "reported_as": "PbO",
          "raw_value": "0.0039",
          "value": "0.0039",
          "unit": "percent_unspecified"
        },
        {
          "reported_as": "Na2O",
          "raw_value": "3.36",
          "value": "3.36",
          "unit": "percent_unspecified"
        },
        {
          "reported_as": "P2O5",
          "raw_value": "0.0708",
          "value": "0.0708",
          "unit": "percent_unspecified"
        },
        {
          "reported_as": "MnO",
          "raw_value": "0.0054",
          "value": "0.0054",
          "unit": "percent_unspecified"
        },
        {
          "reported_as": "Ga2O3",
          "raw_value": "0.003",
          "value": "0.003",
          "unit": "percent_unspecified"
        },
        {
          "reported_as": "Fe2O3",
          "raw_value": "0.359",
          "value": "0.359",
          "unit": "percent_unspecified"
        },
        {
          "reported_as": "TiO2",
          "raw_value": "0.0323",
          "value": "0.0323",
          "unit": "percent_unspecified"
        },
        {
          "reported_as": "NiO",
          "raw_value": "0.0024",
          "value": "0.0024",
          "unit": "percent_unspecified"
        },
        {
          "reported_as": "SrO",
          "raw_value": "0.155",
          "value": "0.155",
          "unit": "percent_unspecified"
        },
        {
          "reported_as": "Cl",
          "raw_value": "0.018",
          "value": "0.018",
          "unit": "percent_unspecified"
        },
        {
          "reported_as": "ZnO",
          "raw_value": "0.0011",
          "value": "0.0011",
          "unit": "percent_unspecified"
        }
      ],
      "reported_numeric_column_sum": "99.9957",
      "sum_note": "Diagnostic only; includes LOI/Others where reported, excludes missing cells. Not mass closure or normalization.",
      "quality_flags": [
        "ANALYSIS_BASIS_UNKNOWN",
        "ANALYSIS_DATE_UNKNOWN",
        "LOT_UNKNOWN",
        "OMITTED_SPECIES_UNDEFINED",
        "LOI_WT_PCT_UNAVAILABLE",
        "MIXED_ELEMENT_AND_OXIDE_REPORTING",
        "PERCENT_UNIT_BASIS_NOT_EXPLICIT"
      ],
      "exclusion_note": "Cl/S remain elemental. MnO is not MnO2; unsupported species are retained, not discarded.",
      "raw_sha256": "3c34f5f7829227c9ef2f49cd5d8e8bd9740b335ca1d823309e331135bdea5211",
      "source_url": "https://www.ebi.ac.uk/europepmc/webservices/rest/PMC10779675/fullTextXML",
      "source_locator": "Table 1: Potash feldspar powder"
    },
    {
      "id": "metakaolin-2024:Devolite",
      "version": 1,
      "source_id": "metakaolin-2024",
      "name_as_reported": "Devolite",
      "manufacturer_as_reported": "Imerys",
      "identity_scope": "STUDY_SAMPLE_NOT_CURRENT_PRODUCT_SPECIFICATION",
      "source_table": "Table 1",
      "source_pdf_page": null,
      "analysis_basis": "UNKNOWN",
      "analysis_date": null,
      "lot": null,
      "uncertainty": null,
      "method": "XRF_REPORTED_BY_AUTHORS",
      "evidence_kind": "OBSERVED",
      "method_kind": "EMPIRICAL",
      "qualifier": "REPORTED",
      "status": "PARTIAL",
      "disposition": "QUARANTINED",
      "core_engine_eligible": false,
      "measurements": [
        {
          "reported_as": "Al2O3",
          "raw_value": "37.73",
          "value": "37.73",
          "unit": "wt_pct"
        },
        {
          "reported_as": "SiO2",
          "raw_value": "50.73",
          "value": "50.73",
          "unit": "wt_pct"
        },
        {
          "reported_as": "Fe2O3",
          "raw_value": "1.12",
          "value": "1.12",
          "unit": "wt_pct"
        },
        {
          "reported_as": "MgO",
          "raw_value": "0.27",
          "value": "0.27",
          "unit": "wt_pct"
        },
        {
          "reported_as": "K2O",
          "raw_value": "1.65",
          "value": "1.65",
          "unit": "wt_pct"
        },
        {
          "reported_as": "Na2O",
          "raw_value": "0.24",
          "value": "0.24",
          "unit": "wt_pct"
        },
        {
          "reported_as": "Others",
          "raw_value": "8.26",
          "value": "8.26",
          "unit": "wt_pct"
        }
      ],
      "reported_numeric_column_sum": "100.00",
      "sum_note": "Diagnostic only; includes LOI/Others where reported, excludes missing cells. Not mass closure or normalization.",
      "quality_flags": [
        "ANALYSIS_BASIS_UNKNOWN",
        "ANALYSIS_DATE_UNKNOWN",
        "LOT_UNKNOWN",
        "OMITTED_SPECIES_UNDEFINED",
        "LOI_WT_PCT_UNAVAILABLE",
        "OTHERS_NOT_IDENTIFIED_OR_LOI"
      ],
      "exclusion_note": "Table 2 labels LOI in g, not wt%; do not convert without initial mass. Calcined descendants are not the raw parent analysis.",
      "raw_sha256": "8753e50ef07c5473fe1e9f20b3395e9ac84b21e74ce025f1deb5ac44702cbdc0",
      "source_url": "https://www.ebi.ac.uk/europepmc/webservices/rest/PMC10820037/fullTextXML",
      "source_locator": "Table 1: Devolite"
    },
    {
      "id": "metakaolin-2024:Shanxi",
      "version": 1,
      "source_id": "metakaolin-2024",
      "name_as_reported": "Shanxi",
      "manufacturer_as_reported": null,
      "identity_scope": "STUDY_SAMPLE_NOT_CURRENT_PRODUCT_SPECIFICATION",
      "source_table": "Table 1",
      "source_pdf_page": null,
      "analysis_basis": "UNKNOWN",
      "analysis_date": null,
      "lot": null,
      "uncertainty": null,
      "method": "XRF_REPORTED_BY_AUTHORS",
      "evidence_kind": "OBSERVED",
      "method_kind": "EMPIRICAL",
      "qualifier": "REPORTED",
      "status": "PARTIAL",
      "disposition": "QUARANTINED",
      "core_engine_eligible": false,
      "measurements": [
        {
          "reported_as": "Al2O3",
          "raw_value": "41.12",
          "value": "41.12",
          "unit": "wt_pct"
        },
        {
          "reported_as": "SiO2",
          "raw_value": "50.34",
          "value": "50.34",
          "unit": "wt_pct"
        },
        {
          "reported_as": "Fe2O3",
          "raw_value": "0.59",
          "value": "0.59",
          "unit": "wt_pct"
        },
        {
          "reported_as": "MgO",
          "raw_value": "0.58",
          "value": "0.58",
          "unit": "wt_pct"
        },
        {
          "reported_as": "K2O",
          "raw_value": "0.14",
          "value": "0.14",
          "unit": "wt_pct"
        },
        {
          "reported_as": "Na2O",
          "raw_value": "0.13",
          "value": "0.13",
          "unit": "wt_pct"
        },
        {
          "reported_as": "Others",
          "raw_value": "7.10",
          "value": "7.10",
          "unit": "wt_pct"
        }
      ],
      "reported_numeric_column_sum": "100.00",
      "sum_note": "Diagnostic only; includes LOI/Others where reported, excludes missing cells. Not mass closure or normalization.",
      "quality_flags": [
        "ANALYSIS_BASIS_UNKNOWN",
        "ANALYSIS_DATE_UNKNOWN",
        "LOT_UNKNOWN",
        "OMITTED_SPECIES_UNDEFINED",
        "LOI_WT_PCT_UNAVAILABLE",
        "OTHERS_NOT_IDENTIFIED_OR_LOI"
      ],
      "exclusion_note": "Table 2 labels LOI in g, not wt%; do not convert without initial mass. Calcined descendants are not the raw parent analysis.",
      "raw_sha256": "8753e50ef07c5473fe1e9f20b3395e9ac84b21e74ce025f1deb5ac44702cbdc0",
      "source_url": "https://www.ebi.ac.uk/europepmc/webservices/rest/PMC10820037/fullTextXML",
      "source_locator": "Table 1: Shanxi"
    },
    {
      "id": "metakaolin-2024:M501",
      "version": 1,
      "source_id": "metakaolin-2024",
      "name_as_reported": "M501",
      "manufacturer_as_reported": "Imerys",
      "identity_scope": "STUDY_SAMPLE_NOT_CURRENT_PRODUCT_SPECIFICATION",
      "source_table": "Table 1",
      "source_pdf_page": null,
      "analysis_basis": "UNKNOWN",
      "analysis_date": null,
      "lot": null,
      "uncertainty": null,
      "method": "XRF_REPORTED_BY_AUTHORS",
      "evidence_kind": "OBSERVED",
      "method_kind": "EMPIRICAL",
      "qualifier": "REPORTED",
      "status": "PARTIAL",
      "disposition": "QUARANTINED",
      "core_engine_eligible": false,
      "measurements": [
        {
          "reported_as": "Al2O3",
          "raw_value": "42.35",
          "value": "42.35",
          "unit": "wt_pct"
        },
        {
          "reported_as": "SiO2",
          "raw_value": "49.68",
          "value": "49.68",
          "unit": "wt_pct"
        },
        {
          "reported_as": "Fe2O3",
          "raw_value": "0.50",
          "value": "0.50",
          "unit": "wt_pct"
        },
        {
          "reported_as": "MgO",
          "raw_value": "0.01",
          "value": "0.01",
          "unit": "wt_pct"
        },
        {
          "reported_as": "K2O",
          "raw_value": "0.16",
          "value": "0.16",
          "unit": "wt_pct"
        },
        {
          "reported_as": "Na2O",
          "raw_value": "0.19",
          "value": "0.19",
          "unit": "wt_pct"
        },
        {
          "reported_as": "Others",
          "raw_value": "7.11",
          "value": "7.11",
          "unit": "wt_pct"
        }
      ],
      "reported_numeric_column_sum": "100.00",
      "sum_note": "Diagnostic only; includes LOI/Others where reported, excludes missing cells. Not mass closure or normalization.",
      "quality_flags": [
        "ANALYSIS_BASIS_UNKNOWN",
        "ANALYSIS_DATE_UNKNOWN",
        "LOT_UNKNOWN",
        "OMITTED_SPECIES_UNDEFINED",
        "LOI_WT_PCT_UNAVAILABLE",
        "OTHERS_NOT_IDENTIFIED_OR_LOI"
      ],
      "exclusion_note": "Table 2 labels LOI in g, not wt%; do not convert without initial mass. Calcined descendants are not the raw parent analysis.",
      "raw_sha256": "8753e50ef07c5473fe1e9f20b3395e9ac84b21e74ce025f1deb5ac44702cbdc0",
      "source_url": "https://www.ebi.ac.uk/europepmc/webservices/rest/PMC10820037/fullTextXML",
      "source_locator": "Table 1: M501"
    },
    {
      "id": "metakaolin-2024:1200S",
      "version": 1,
      "source_id": "metakaolin-2024",
      "name_as_reported": "1200S",
      "manufacturer_as_reported": "Imerys",
      "identity_scope": "STUDY_SAMPLE_NOT_CURRENT_PRODUCT_SPECIFICATION",
      "source_table": "Table 1",
      "source_pdf_page": null,
      "analysis_basis": "UNKNOWN",
      "analysis_date": null,
      "lot": null,
      "uncertainty": null,
      "method": "XRF_REPORTED_BY_AUTHORS",
      "evidence_kind": "OBSERVED",
      "method_kind": "EMPIRICAL",
      "qualifier": "REPORTED",
      "status": "PARTIAL",
      "disposition": "QUARANTINED",
      "core_engine_eligible": false,
      "measurements": [
        {
          "reported_as": "Al2O3",
          "raw_value": "39.16",
          "value": "39.16",
          "unit": "wt_pct"
        },
        {
          "reported_as": "SiO2",
          "raw_value": "55.13",
          "value": "55.13",
          "unit": "wt_pct"
        },
        {
          "reported_as": "Fe2O3",
          "raw_value": "1.80",
          "value": "1.80",
          "unit": "wt_pct"
        },
        {
          "reported_as": "MgO",
          "raw_value": "0.15",
          "value": "0.15",
          "unit": "wt_pct"
        },
        {
          "reported_as": "K2O",
          "raw_value": "0.56",
          "value": "0.56",
          "unit": "wt_pct"
        },
        {
          "reported_as": "Na2O",
          "raw_value": "0.65",
          "value": "0.65",
          "unit": "wt_pct"
        },
        {
          "reported_as": "Others",
          "raw_value": "2.55",
          "value": "2.55",
          "unit": "wt_pct"
        }
      ],
      "reported_numeric_column_sum": "100.00",
      "sum_note": "Diagnostic only; includes LOI/Others where reported, excludes missing cells. Not mass closure or normalization.",
      "quality_flags": [
        "ANALYSIS_BASIS_UNKNOWN",
        "ANALYSIS_DATE_UNKNOWN",
        "LOT_UNKNOWN",
        "OMITTED_SPECIES_UNDEFINED",
        "LOI_WT_PCT_UNAVAILABLE",
        "OTHERS_NOT_IDENTIFIED_OR_LOI"
      ],
      "exclusion_note": "Table 2 labels LOI in g, not wt%; do not convert without initial mass. Calcined descendants are not the raw parent analysis.",
      "raw_sha256": "8753e50ef07c5473fe1e9f20b3395e9ac84b21e74ce025f1deb5ac44702cbdc0",
      "source_url": "https://www.ebi.ac.uk/europepmc/webservices/rest/PMC10820037/fullTextXML",
      "source_locator": "Table 1: 1200S"
    },
    {
      "id": "metakaolin-2024:Opacilite",
      "version": 1,
      "source_id": "metakaolin-2024",
      "name_as_reported": "Opacilite",
      "manufacturer_as_reported": "Imerys",
      "identity_scope": "STUDY_SAMPLE_NOT_CURRENT_PRODUCT_SPECIFICATION",
      "source_table": "Table 1",
      "source_pdf_page": null,
      "analysis_basis": "UNKNOWN",
      "analysis_date": null,
      "lot": null,
      "uncertainty": null,
      "method": "XRF_REPORTED_BY_AUTHORS",
      "evidence_kind": "OBSERVED",
      "method_kind": "EMPIRICAL",
      "qualifier": "REPORTED",
      "status": "PARTIAL",
      "disposition": "QUARANTINED",
      "core_engine_eligible": false,
      "measurements": [
        {
          "reported_as": "Al2O3",
          "raw_value": "40.92",
          "value": "40.92",
          "unit": "wt_pct"
        },
        {
          "reported_as": "SiO2",
          "raw_value": "51.57",
          "value": "51.57",
          "unit": "wt_pct"
        },
        {
          "reported_as": "Fe2O3",
          "raw_value": "0.52",
          "value": "0.52",
          "unit": "wt_pct"
        },
        {
          "reported_as": "MgO",
          "raw_value": "0.24",
          "value": "0.24",
          "unit": "wt_pct"
        },
        {
          "reported_as": "K2O",
          "raw_value": "1.38",
          "value": "1.38",
          "unit": "wt_pct"
        },
        {
          "reported_as": "Na2O",
          "raw_value": "0.27",
          "value": "0.27",
          "unit": "wt_pct"
        },
        {
          "reported_as": "Others",
          "raw_value": "5.10",
          "value": "5.10",
          "unit": "wt_pct"
        }
      ],
      "reported_numeric_column_sum": "100.00",
      "sum_note": "Diagnostic only; includes LOI/Others where reported, excludes missing cells. Not mass closure or normalization.",
      "quality_flags": [
        "ANALYSIS_BASIS_UNKNOWN",
        "ANALYSIS_DATE_UNKNOWN",
        "LOT_UNKNOWN",
        "OMITTED_SPECIES_UNDEFINED",
        "LOI_WT_PCT_UNAVAILABLE",
        "OTHERS_NOT_IDENTIFIED_OR_LOI"
      ],
      "exclusion_note": "Table 2 labels LOI in g, not wt%; do not convert without initial mass. Calcined descendants are not the raw parent analysis.",
      "raw_sha256": "8753e50ef07c5473fe1e9f20b3395e9ac84b21e74ce025f1deb5ac44702cbdc0",
      "source_url": "https://www.ebi.ac.uk/europepmc/webservices/rest/PMC10820037/fullTextXML",
      "source_locator": "Table 1: Opacilite"
    },
    {
      "id": "sanitary-body-2022:Hycast VC",
      "version": 1,
      "source_id": "sanitary-body-2022",
      "name_as_reported": "Hycast VC",
      "manufacturer_as_reported": null,
      "identity_scope": "STUDY_SAMPLE_NOT_CURRENT_PRODUCT_SPECIFICATION",
      "source_table": "Table 2",
      "source_pdf_page": 2,
      "analysis_basis": "UNKNOWN",
      "analysis_date": null,
      "lot": null,
      "uncertainty": null,
      "method": "XRF_REPORTED_BY_AUTHORS",
      "evidence_kind": "OBSERVED",
      "method_kind": "EMPIRICAL",
      "qualifier": "REPORTED",
      "status": "PARTIAL",
      "disposition": "QUARANTINED",
      "core_engine_eligible": false,
      "measurements": [
        {
          "reported_as": "SiO2",
          "raw_value": "52",
          "value": "52",
          "unit": "wt_pct"
        },
        {
          "reported_as": "Al2O3",
          "raw_value": "31",
          "value": "31",
          "unit": "wt_pct"
        },
        {
          "reported_as": "TiO2",
          "raw_value": "1",
          "value": "1",
          "unit": "wt_pct"
        },
        {
          "reported_as": "CaO",
          "raw_value": "2",
          "value": "2",
          "unit": "wt_pct"
        },
        {
          "reported_as": "MgO",
          "raw_value": "0.4",
          "value": "0.4",
          "unit": "wt_pct"
        },
        {
          "reported_as": "K2O",
          "raw_value": "2.1",
          "value": "2.1",
          "unit": "wt_pct"
        },
        {
          "reported_as": "Na2O",
          "raw_value": "0.2",
          "value": "0.2",
          "unit": "wt_pct"
        },
        {
          "reported_as": "Fe2O3",
          "raw_value": "1.2",
          "value": "1.2",
          "unit": "wt_pct"
        },
        {
          "reported_as": "LOI",
          "raw_value": "12",
          "value": "12",
          "unit": "wt_pct"
        }
      ],
      "reported_numeric_column_sum": "101.9",
      "sum_note": "Diagnostic only; includes LOI/Others where reported, excludes missing cells. Not mass closure or normalization.",
      "quality_flags": [
        "ANALYSIS_BASIS_UNKNOWN",
        "ANALYSIS_DATE_UNKNOWN",
        "LOT_UNKNOWN",
        "OMITTED_SPECIES_UNDEFINED",
        "REPORTED_COLUMN_SUM_OUTSIDE_100_PLUS_MINUS_0_5"
      ],
      "loi_protocol_as_reported": "1000°C, 2 h; mass basis not explicitly established",
      "raw_sha256": "29df3aa68d410c946d24264e54337eb8b22cf5a92b21cc5d2820c59a2e2f294e",
      "source_url": "https://www.iieta.org/download/file/fid/76842",
      "source_locator": "Table 2: Hycast VC"
    },
    {
      "id": "sanitary-body-2022:Parkaolin",
      "version": 1,
      "source_id": "sanitary-body-2022",
      "name_as_reported": "Parkaolin",
      "manufacturer_as_reported": "IMERYS Minerals Ltd, UK",
      "identity_scope": "STUDY_SAMPLE_NOT_CURRENT_PRODUCT_SPECIFICATION",
      "source_table": "Table 2",
      "source_pdf_page": 2,
      "analysis_basis": "UNKNOWN",
      "analysis_date": null,
      "lot": null,
      "uncertainty": null,
      "method": "XRF_REPORTED_BY_AUTHORS",
      "evidence_kind": "OBSERVED",
      "method_kind": "EMPIRICAL",
      "qualifier": "REPORTED",
      "status": "PARTIAL",
      "disposition": "QUARANTINED",
      "core_engine_eligible": false,
      "measurements": [
        {
          "reported_as": "SiO2",
          "raw_value": "48",
          "value": "48",
          "unit": "wt_pct"
        },
        {
          "reported_as": "Al2O3",
          "raw_value": "37",
          "value": "37",
          "unit": "wt_pct"
        },
        {
          "reported_as": "TiO2",
          "raw_value": "0.06",
          "value": "0.06",
          "unit": "wt_pct"
        },
        {
          "reported_as": "CaO",
          "raw_value": "0.07",
          "value": "0.07",
          "unit": "wt_pct"
        },
        {
          "reported_as": "MgO",
          "raw_value": "0.3",
          "value": "0.3",
          "unit": "wt_pct"
        },
        {
          "reported_as": "K2O",
          "raw_value": "1.9",
          "value": "1.9",
          "unit": "wt_pct"
        },
        {
          "reported_as": "Na2O",
          "raw_value": "0.1",
          "value": "0.1",
          "unit": "wt_pct"
        },
        {
          "reported_as": "Fe2O3",
          "raw_value": "0.19",
          "value": "0.19",
          "unit": "wt_pct"
        },
        {
          "reported_as": "LOI",
          "raw_value": "11.8",
          "value": "11.8",
          "unit": "wt_pct"
        }
      ],
      "reported_numeric_column_sum": "99.42",
      "sum_note": "Diagnostic only; includes LOI/Others where reported, excludes missing cells. Not mass closure or normalization.",
      "quality_flags": [
        "ANALYSIS_BASIS_UNKNOWN",
        "ANALYSIS_DATE_UNKNOWN",
        "LOT_UNKNOWN",
        "OMITTED_SPECIES_UNDEFINED",
        "REPORTED_COLUMN_SUM_OUTSIDE_100_PLUS_MINUS_0_5"
      ],
      "loi_protocol_as_reported": "1000°C, 2 h; mass basis not explicitly established",
      "raw_sha256": "29df3aa68d410c946d24264e54337eb8b22cf5a92b21cc5d2820c59a2e2f294e",
      "source_url": "https://www.iieta.org/download/file/fid/76842",
      "source_locator": "Table 2: Parkaolin"
    },
    {
      "id": "sanitary-body-2022:Remblend (RMB)",
      "version": 1,
      "source_id": "sanitary-body-2022",
      "name_as_reported": "Remblend (RMB)",
      "manufacturer_as_reported": "IMERYS Ceramics, Austell, UK",
      "identity_scope": "STUDY_SAMPLE_NOT_CURRENT_PRODUCT_SPECIFICATION",
      "source_table": "Table 2",
      "source_pdf_page": 2,
      "analysis_basis": "UNKNOWN",
      "analysis_date": null,
      "lot": null,
      "uncertainty": null,
      "method": "XRF_REPORTED_BY_AUTHORS",
      "evidence_kind": "OBSERVED",
      "method_kind": "EMPIRICAL",
      "qualifier": "REPORTED",
      "status": "PARTIAL",
      "disposition": "QUARANTINED",
      "core_engine_eligible": false,
      "measurements": [
        {
          "reported_as": "SiO2",
          "raw_value": "48",
          "value": "48",
          "unit": "wt_pct"
        },
        {
          "reported_as": "Al2O3",
          "raw_value": "37",
          "value": "37",
          "unit": "wt_pct"
        },
        {
          "reported_as": "TiO2",
          "raw_value": "0.05",
          "value": "0.05",
          "unit": "wt_pct"
        },
        {
          "reported_as": "CaO",
          "raw_value": "0.07",
          "value": "0.07",
          "unit": "wt_pct"
        },
        {
          "reported_as": "MgO",
          "raw_value": "0.3",
          "value": "0.3",
          "unit": "wt_pct"
        },
        {
          "reported_as": "K2O",
          "raw_value": "1.75",
          "value": "1.75",
          "unit": "wt_pct"
        },
        {
          "reported_as": "Na2O",
          "raw_value": "0.1",
          "value": "0.1",
          "unit": "wt_pct"
        },
        {
          "reported_as": "Fe2O3",
          "raw_value": "0.8",
          "value": "0.8",
          "unit": "wt_pct"
        },
        {
          "reported_as": "LOI",
          "raw_value": "12.1",
          "value": "12.1",
          "unit": "wt_pct"
        }
      ],
      "reported_numeric_column_sum": "100.17",
      "sum_note": "Diagnostic only; includes LOI/Others where reported, excludes missing cells. Not mass closure or normalization.",
      "quality_flags": [
        "ANALYSIS_BASIS_UNKNOWN",
        "ANALYSIS_DATE_UNKNOWN",
        "LOT_UNKNOWN",
        "OMITTED_SPECIES_UNDEFINED"
      ],
      "loi_protocol_as_reported": "1000°C, 2 h; mass basis not explicitly established",
      "raw_sha256": "29df3aa68d410c946d24264e54337eb8b22cf5a92b21cc5d2820c59a2e2f294e",
      "source_url": "https://www.iieta.org/download/file/fid/76842",
      "source_locator": "Table 2: Remblend (RMB)"
    },
    {
      "id": "sanitary-body-2022:Na feldspar, Çine (Aydin, Turkey)",
      "version": 1,
      "source_id": "sanitary-body-2022",
      "name_as_reported": "Na feldspar, Çine (Aydin, Turkey)",
      "manufacturer_as_reported": null,
      "identity_scope": "STUDY_SAMPLE_NOT_CURRENT_PRODUCT_SPECIFICATION",
      "source_table": "Table 2",
      "source_pdf_page": 2,
      "analysis_basis": "UNKNOWN",
      "analysis_date": null,
      "lot": null,
      "uncertainty": null,
      "method": "XRF_REPORTED_BY_AUTHORS",
      "evidence_kind": "OBSERVED",
      "method_kind": "EMPIRICAL",
      "qualifier": "REPORTED",
      "status": "PARTIAL",
      "disposition": "QUARANTINED",
      "core_engine_eligible": false,
      "measurements": [
        {
          "reported_as": "SiO2",
          "raw_value": "70.74",
          "value": "70.74",
          "unit": "wt_pct"
        },
        {
          "reported_as": "Al2O3",
          "raw_value": "17.92",
          "value": "17.92",
          "unit": "wt_pct"
        },
        {
          "reported_as": "TiO2",
          "raw_value": "0.26",
          "value": "0.26",
          "unit": "wt_pct"
        },
        {
          "reported_as": "CaO",
          "raw_value": "0.5",
          "value": "0.5",
          "unit": "wt_pct"
        },
        {
          "reported_as": "MgO",
          "raw_value": "0.2",
          "value": "0.2",
          "unit": "wt_pct"
        },
        {
          "reported_as": "K2O",
          "raw_value": "0.4",
          "value": "0.4",
          "unit": "wt_pct"
        },
        {
          "reported_as": "Na2O",
          "raw_value": "9.6",
